Repository: Francois-Thierry/material-properties

An interactive material properties database that is currently living on a [github-page](https://francois-thierry.github.io/material-properties/)

File: data/material_properties.json (part 1 of 2)
{
  "title": "Physical properties of materials",
  "types": [
    {
      "type": "Semiconductors",
      "materials": [
        {
          "properties": [
            {
              "data": [
                {
                  "ref": "PellegriniJAP2005",
                  "unit": "eV",
                  "value": 2.53
                },
                {
                  "ref": "YaoOME2013",
                  "unit": "eV",
                  "value": 2.579
                }
              ],
              "property": "E_g",
              "name": "Bulk Bandgap",
              "unit": "eV"
            },
            {
              "data": [
                {
                  "ref": "PellegriniJAP2005",
                  "unit": "m_0",
                  "value": 0.18
                },
                {
                  "ref": "TrindadeCM2001",
                  "unit": "m_0",
                  "value": 0.2
                },
                {
                  "ref": "YaoOME2013",
                  "unit": "m_0",
                  "value": 0.205
                }
              ],
              "property": "m_e",
              "name": "Electron Effective Mass",
              "unit": "m_0"
            },
            {
              "data": [
                {
                  "ref": "PellegriniJAP2005",
                  "unit": "m_0",
                  "value": 0.53
                },
                {
                  "ref": "TrindadeCM2001",
                  "unit": "m_0",
                  "value": 0.7
                }
              ],
              "property": "m_h",
              "name": "Electron Effective Mass",
              "unit": "m_0"
            },
            {
              "data": [
                {
                  "ref": "PellegriniJAP2005",
                  "unit": "eV",
                  "value": -4.3
                },
                {
                  "ref": "YaoOME2013",
                  "unit": "eV",
                  "value": -4.79
                }
              ],
              "property": "chi_A",
              "name": "Electronic Affinity",
              "unit": "eV"
            },
            {
              "data": [
                {
                  "ref": "PellegriniJAP2005",
                  "unit": "eps_0",
                  "value": 8.28
                },
                {
                  "ref": "YaoOME2013",
                  "unit": "eps_0",
                  "value": 9.8
                }
              ],
              "property": "eps_s",
              "name": "Static Dielectric Permittivity",
              "unit": "eps_0"
            },
            {
              "data": [
                {
                  "ref": "PellegriniJAP2005",
                  "unit": "eps_0",
                  "value": 5.23
                }
              ],
              "property": "eps_inf",
              "name": "Infinite Frequency Dielectric Permittivity",
              "unit": "eps_0"
            }
          ],
          "material": "CdS",
          "name": "Cadmium Sulfide"
        },
        {
          "properties": [
            {
              "data": [
                {
                  "ref": "PellegriniJAP2005",
                  "unit": "eV",
                  "value": 1.75
                },
                {
                  "ref": "TrindadeCM2001",
                  "unit": "eV",
                  "value": 1.74
                },
                {
                  "ref": "YaoOME2013",
                  "unit": "eV",
                  "value": 1.799
                }
              ],
              "property": "E_g",
              "name": "Bulk Bandgap",
              "unit": "eV"
            },
            {
              "data": [
                {
                  "ref": "PellegriniJAP2005",
                  "unit": "m_0",
                  "value": 0.13
                }
              ],
              "property": "m_e",
              "name": "Electron Effective Mass",
              "unit": "m_0"
            },
            {
              "data": [
                {
                  "ref": "PellegriniJAP2005",
                  "unit": "m_0",
                  "value": 0.3
                },
                {
                  "ref": "TrindadeCM2001",
                  "unit": "m_0",
                  "value": 0.4
                },
                {
                  "ref": "YaoOME2013",
                  "unit": "m_0",
                  "value": 0.45
                }
              ],
              "property": "m_h",
              "name": "Hole Effective Mass",
              "unit": "m_0"
            },
            {
              "data": [
                {
                  "ref": "PellegriniJAP2005",
                  "unit": "eV",
                  "value": -3.93
                },
                {
                  "ref": "YaoOME2013",
                  "unit": "eV",
                  "value": -4.95
                }
              ],
              "property": "chi_A",
              "name": "Electronic Affinity",
              "unit": "eV"
            },
            {
              "data": [
                {
                  "ref": "PellegriniJAP2005",
                  "unit": "eps_0",
                  "value": 9.56
                },
                {
                  "ref": "YaoOME2013",
                  "unit": "eps_0",
                  "value": 9.6
                }
              ],
              "property": "eps_s",
              "name": "Static Dielectric Permittivity",
              "unit": "eps_0"
            },
            {
              "data": [
                {
                  "ref": "PellegriniJAP2005",
                  "unit": "eps_0",
                  "value": 6.23
                }
              ],
              "property": "eps_inf",
              "name": "Infinite Frequency Dielectric Permittivity",
              "unit": "eps_0"
            }
          ],
          "material": "CdSe",
          "name": "Cadmium Selenide"
        },
        {
          "properties": [
            {
              "data": [
                {
                  "ref": "PellegriniJAP2005",
                  "unit": "eV",
                  "value": 1.6
                },
                {
                  "ref": "TrindadeCM2001",
                  "unit": "eV",
                  "value": 1.5
                }
              ],
              "property": "E_g",
              "name": "Bulk Bandgap",
              "unit": "eV"
            },
            {
              "data": [
                {
                  "ref": "PellegriniJAP2005",
                  "unit": "m_0",
                  "value": 0.11
                }
              ],
              "property": "m_e",
              "name": "Electron Effective Mass",
              "unit": "m_0"
            },
            {
              "data": [
                {
                  "ref": "PellegriniJAP2005",
                  "unit": "m_0",
                  "value": 0.35
                },
                {
                  "ref": "YaoOME2013",
                  "unit": "m_0",
                  "value": 0.69
                }
              ],
              "property": "m_h",
              "name": "Electron Effective Mass",
              "unit": "m_0"
            },
            {
              "data": [
                {
                  "ref": "YaoOME2013",
                  "unit": "eV",
                  "value": -4.18
                }
              ],
              "property": "chi_A",
              "name": "Electronic Affinity",
              "unit": "eV"
            },
            {
              "data": [
                {
                  "ref": "PellegriniJAP2005",
                  "unit": "eps_0",
                  "value": 10.3
                },
                {
                  "ref": "YaoOME2013",
                  "unit": "eps_0",
                  "value": 10.4
                }
              ],
              "property": "eps_s",
              "name": "Static Dielectric Permittivity",
              "unit": "eps_0"
            },
            {
              "data": [
                {
                  "ref": "PellegriniJAP2005",
                  "unit": "eps_0",
                  "value": 7.1
                }
              ],
              "property": "eps_inf",
              "name": "Infinite Frequency Dielectric Permittivity",
              "unit": "eps_0"
            }
          ],
          "material": "CdTe",
          "name": "Cadmium Telluride"
        },
        {
          "properties": [
            {
              "data": [
                {
                  "ref": "MaOL2014",
                  "unit": "eV",
                  "value": 1.42
                },
                {
                  "ref": "TrindadeCM2001",
                  "unit": "eV",
                  "value": 1.43
                }
              ],
              "property": "E_g",
              "name": "Bulk Bandgap",
              "unit": "eV"
            },
            {
              "data": [
                {
                  "ref": "TrindadeCM2001",
                  "unit": "m_0",
                  "value": 0.07
                },
                {
                  "ref": "MaOL2014",
                  "unit": "m_0",
                  "value": 0.067
                }
              ],
              "property": "m_e",
              "name": "Electron Effective Mass",
              "unit": "m_0"
            },
            {
              "data": [
                {
                  "ref": "TrindadeCM2001",
                  "unit": "m_0",
                  "value": 0.5
                },
                {
                  "ref": "MaOL2014",
                  "unit": "m_0",
                  "value": 0.48
                }
              ],
              "property": "m_h",
              "name": "Electron Effective Mass",
              "unit": "m_0"
            },
            {
              "data": [
                {
                  "ref": "MaOL2014",
                  "unit": "eV",
                  "value": -4.06
                },
                {
                  "ref": "LaarJVCT1977",
                  "unit": "eV",
                  "value": -5.13
                }
              ],
              "property": "chi_A",
              "name": "Electronic Affinity",
              "unit": "eV"
            }
          ],
          "material": "GaAs",
          "name": "Gallium Arsenide"
        },
        {
          "properties": [
            {
              "data": [
                {
                  "ref": "Taylor1998133",
                  "unit": "eV",
                  "value": 2.272
                },
                {
                  "ref": "TrindadeCM2001",
                  "unit": "eV",
                  "value": 2.25
                },
                {
                  "ref": "LaarJVCT1977",
                  "unit": "eV",
                  "value": 2.26
                }
              ],
              "property": "E_g",
              "name": "Bulk Bandgap",
              "unit": "eV"
            },
            {
              "data": [
                {
                  "ref": "TrindadeCM2001",
                  "unit": "m_0",
                  "value": 0.13
                }
              ],
              "property": "m_e",
              "name": "Electron Effective Mass",
              "unit": "m_0"
            },
            {
              "data": [
                {
                  "ref": "TrindadeCM2001",
                  "unit": "m_0",
                  "value": 0.67
                }
              ],
              "property": "m_h",
              "name": "Electron Effective Mass",
              "unit": "m_0"
            },
            {
              "data": [
                {
                  "ref": "Taylor1998133",
                  "unit": "eV",
                  "value": -3.74
                },
                {
                  "ref": "LaarJVCT1977",
                  "unit": "eV",
                  "value": -3.75
                }
              ],
              "property": "chi_A",
              "name": "Electronic Affinity",
              "unit": "eV"
            }
          ],
          "material": "GaP",
          "name": "Gallium Phosphide"
        },
        {
          "properties": [
            {
              "data": [
                {
                  "ref": "TrindadeCM2001",
                  "unit": "eV",
                  "value": 0.69
                },
                {
                  "ref": "LaarJVCT1977",
                  "unit": "eV",
                  "value": 0.7
                }
              ],
              "property": "E_g",
              "name": "Bulk Bandgap",
              "unit": "eV"
            },
            {
              "data": [
                {
                  "ref": "TrindadeCM2001",
                  "unit": "m_0",
                  "value": 0.045
                }
              ],
              "property": "m_e",
              "name": "Electron Effective Mass",
              "unit": "m_0"
            },
            {
              "data": [
                {
                  "ref": "TrindadeCM2001",
                  "unit": "m_0",
                  "value": 0.39
                }
              ],
              "property": "m_h",
              "name": "Electron Effective Mass",
              "unit": "m_0"
            },
            {
              "data": [
                {
                  "ref": "LaarJVCT1977",
                  "unit": "eV",
                  "value": -4.21
                }
              ],
              "property": "chi_A",
              "name": "Electronic Affinity",
              "unit": "eV"
            }
          ],
          "material": "GaSb",
          "name": "Gallium Antimonide"
        },
        {
          "properties": [
            {
              "data": [
                {
                  "ref": "PellegriniJAP2005",
                  "unit": "eV",
                  "value": 0.36
                }
              ],
              "property": "E_g",
              "name": "Bulk Bandgap",
              "unit": "eV"
            },
            {
              "data": [
                {
                  "ref": "PellegriniJAP2005",
                  "unit": "m_0",
                  "value": 0.028
                }
              ],
              "property": "m_e",
              "name": "Electron Effective Mass",
              "unit": "m_0"
            },
            {
              "data": [
                {
                  "ref": "PellegriniJAP2005",
                  "unit": "m_0",
                  "value": 0.33
                }
              ],
              "property": "m_h",
              "name": "Electron Effective Mass",
              "unit": "m_0"
            },
            {
              "data": [
                {
                  "ref": "PellegriniJAP2005",
                  "unit": "eV",
                  "value": -4.9
                },
                {
                  "ref": "LaarJVCT1977",
                  "unit": "eV",
                  "value": -5.06
                }
              ],
              "property": "chi_A",
              "name": "Electronic Affinity",
              "unit": "eV"
            },
            {
              "data": [
                {
                  "ref": "PellegriniJAP2005",
                  "unit": "eps_0",
                  "value": 15.2
                }
              ],
              "property": "eps_s",
              "name": "Static Dielectric Permittivity",
              "unit": "eps_0"
            },
            {
              "data": [
                {
                  "ref": "PellegriniJAP2005",
                  "unit": "eps_0",
                  "value": 12.3
                }
              ],
              "property": "eps_inf",
              "name": "Infinite Frequency Dielectric Permittivity",
              "unit": "eps_0"
            }
          ],
          "material": "InAs",
          "name": "Indium Arsenide"
        },
        {
          "properties": [
            {
              "data": [
                {
                  "ref": "PellegriniJAP2005",
                  "unit": "eV",
                  "value": 1.35
                },
                {
                  "ref": "TrindadeCM2001",
                  "unit": "eV",
                  "value": 1.28
                }
              ],
              "property": "E_g",
              "name": "Bulk Bandgap",
              "unit": "eV"
            },
            {
              "data": [
                {
                  "ref": "PellegriniJAP2005",
                  "unit": "m_0",
                  "value": 0.065
                },
                {
                  "ref": "TrindadeCM2001",
                  "unit": "m_0",
                  "value": 0.07
                }
              ],
              "property": "m_e",
              "name": "Electron Effective Mass",
              "unit": "m_0"
            },
            {
              "data": [
                {
                  "ref": "PellegriniJAP2005",
                  "unit": "m_0",
                  "value": 0.4
                }
              ],
              "property": "m_h",
              "name": "Electron Effective Mass",
              "unit": "m_0"
            },
            {
              "data": [
                {
                  "ref": "PellegriniJAP2005",
                  "unit": "eV",
                  "value": -4.38
                },
                {
                  "ref": "LaarJVCT1977",
                  "unit": "eV",
                  "value": -5.5
                }
              ],
              "property": "chi_A",
              "name": "Electronic Affinity",
              "unit": "eV"
            },
            {
              "data": [
                {
                  "ref": "PellegriniJAP2005",
                  "unit": "eps_0",
                  "value": 15
                }
              ],
              "property": "eps_s",
              "name": "Static Dielectric Permittivity",
              "unit": "eps_0"
            },
            {
              "data": [
                {
                  "ref": "PellegriniJAP2005",
                  "unit": "eps_0",
                  "value": 10.6
                }
              ],
              "property": "eps_inf",
              "name": "Infinite Frequency Dielectric Permittivity",
              "unit": "eps_0"
            }
          ],
          "material": "InP",
          "name": "Indium Phosphide"
        },
        {
          "properties": [
            {
              "data": [
                {
                  "ref": "TrindadeCM2001",
                  "unit": "eV",
                  "value": 0.17
                },
                {
                  "ref": "LaarJVCT1977",
                  "unit": "eV",
                  "value": 0.18
                }
              ],
              "property": "E_g",
              "name": "Bulk Bandgap",
              "unit": "eV"
            },
            {
              "data": [
                {
                  "ref": "TrindadeCM2001",
                  "unit": "m_0",
                  "value": 0.0133
                }
              ],
              "property": "m_e",
              "name": "Electron Effective Mass",
              "unit": "m_0"
            },
            {
              "data": [
                {
                  "ref": "TrindadeCM2001",
                  "unit": "m_0",
                  "value": 0.18
                }
              ],
              "property": "m_h",
              "name": "Electron Effective Mass",
              "unit": "m_0"
            },
            {
              "data": [
                {
                  "ref": "LaarJVCT1977",
                  "unit": "eV",
                  "value": -4.72
                }
              ],
              "property": "chi_A",
              "name": "Electronic Affinity",
              "unit": "eV"
            }
          ],
          "material": "InSb",
          "name": "Indium Antimonide"
        },
        {
          "properties": [
            {
              "data": [
                {
                  "ref": "PellegriniJAP2005",
                  "unit": "eV",
                  "value": 0.41
                },
                {
                  "ref": "TrindadeCM2001",
                  "unit": "eV",
                  "value": 0.37
                }
              ],
              "property": "E_g",
              "name": "Bulk Bandgap",
              "unit": "eV"
            },
            {
              "data": [
                {
                  "ref": "PellegriniJAP2005",
                  "unit": "m_0",
                  "value": 0.085
                },
                {
                  "ref": "TrindadeCM2001",
                  "unit": "m_0",
                  "value": 0.1
                }
              ],
              "property": "m_e",
              "name": "Electron Effective Mass",
              "unit": "m_0"
            },
            {
              "data": [
                {
                  "ref": "PellegriniJAP2005",
                  "unit": "m_0",
                  "value": 0.085
                },
                {
                  "ref": "TrindadeCM2001",
                  "unit": "m_0",
                  "value": 0.1
                }
              ],
              "property": "m_h",
              "name": "Electron Effective Mass",
              "unit": "m_0"
            },
            {
              "data": [
                {
                  "ref": "PellegriniJAP2005",
                  "unit": "eV",
                  "value": -4.6
                },
                {
                  "ref": "LaarJVCT1977",
                  "unit": "eV",
                  "value": -5.5
                }
              ],
              "property": "chi_A",
              "name": "Electronic Affinity",
              "unit": "eV"
            },
            {
              "data": [
                {
                  "ref": "PellegriniJAP2005",
                  "unit": "eps_0",
                  "value": 161
                }
              ],
              "property": "eps_s",
              "name": "Static Dielectric Permittivity",
              "unit": "eps_0"
            },
            {
              "data": [
                {
                  "ref": "PellegriniJAP2005",
                  "unit": "eps_0",
                  "value": 17.2
                }
              ],
              "property": "eps_inf",
              "name": "Infinite Frequency Dielectric Permittivity",
              "unit": "eps_0"
            }
          ],
          "material": "PbS",
          "name": "Lead Sulfide"
        },
        {
          "properties": [
            {
              "data": [
                {
                  "ref": "PellegriniJAP2005",
                  "unit": "eV",
                  "value": 0.26
                }
              ],
              "property": "E_g",
              "name": "Bulk Bandgap",
              "unit": "eV"
            },
            {
              "data": [
                {
                  "ref": "PellegriniJAP2005",
                  "unit": "m_0",
                  "value": 0.07
                }
              ],
              "property": "m_e",
              "name": "Electron Effective Mass",
              "unit": "m_0"
            },
            {
              "data": [
                {
                  "ref": "PellegriniJAP2005",
                  "unit": "m_0",
                  "value": 0.06
                }
              ],
              "property": "m_h",
              "name": "Electron Effective Mass",
              "unit": "m_0"
            },
            {
              "data": [
                {
                  "ref": "PellegriniJAP2005",
                  "unit": "eV",
                  "value": -4.7
                }
              ],
              "property": "chi_A",
              "name": "Electronic Affinity",
              "unit": "eV"
            },
            {
              "data": [
                {
                  "ref": "PellegriniJAP2005",
                  "unit": "eps_0",
                  "value": 227
                }
              ],
              "property": "eps_s",
              "name": "Static Dielectric Permittivity",
              "unit": "eps_0"
            },
            {
              "data": [
                {
                  "ref": "PellegriniJAP2005",
                  "unit": "eps_0",
                  "value": 25
                }
              ],
              "property": "eps_inf",
              "name": "Infinite Frequency Dielectric Permittivity",
              "unit": "eps_0"
            }
          ],
          "material": "PbSe",
          "name": "Lead Selenide"
        },
        {
          "properties": [
            {
              "data": [
                {
                  "ref": "TrindadeCM2001",
                  "unit": "eV",
                  "value": 0.29
                }
              ],
              "property": "E_g",
              "name": "Bulk Bandgap",
              "unit": "eV"
            },
            {
              "data": [
                {
                  "ref": "TrindadeCM2001",
                  "unit": "m_0",
                  "value": 0.24
                }
              ],
              "property": "m_e",
              "name": "Electron Effective Mass",
              "unit": "m_0"
            },
            {
              "data": [
                {
                  "ref": "TrindadeCM2001",
                  "unit": "m_0",
                  "value": 0.3
                }
              ],
              "property": "m_h",
              "name": "Electron Effective Mass",
              "unit": "m_0"
            },
            {
              "data": [
                {
                  "ref": "SpicerPRB1965",
                  "unit": "eV",
                  "value": -4.6
                }
              ],
              "property": "chi_A",
              "name": "Electronic Affinity",
              "unit": "eV"
            }
          ],
          "material": "PbTe",
          "name": "Lead Telluride"
        },
        {
          "properties": [
            {
              "data": [
                {
                  "ref": "BurtonAPL2013",
                  "unit": "eV",
                  "value": 1.1
                }
              ],
              "property": "E_g",
              "name": "Bulk Bandgap",
              "unit": "eV"
            },
            {
              "data": [
                {
                  "ref": "BurtonAPL2013",
                  "unit": "eV",
                  "value": -3.6
                }
              ],
              "property": "chi_A",
              "name": "Electronic Affinity",
              "unit": "eV"
            }
          ],
          "material": "SnS",
          "name": "Tin Sulfide"
        },
        {
          "properties": [
            {
              "data": [
                {
                  "ref": "BakJPCS2003",
                  "unit": "eV",
                  "value": 3.039
                }
              ],
              "property": "E_g",
              "name": "Bulk Bandgap",
              "unit": "eV"
            },
            {
              "data": [
                {
                  "ref": "YahiaPR1963",
                  "unit": "m_0",
                  "value": 30
                }
              ],
              "property": "m_e",
              "name": "Electron Effective Mass",
              "unit": "m_0"
            },
            {
              "data": [
                {
                  "ref": "YahiaPR1963",
                  "unit": "m_0",
                  "value": 1
                }
              ],
              "property": "m_h",
              "name": "Electron Effective Mass",
              "unit": "m_0"
            },
            {
              "data": [
                {
                  "ref": "ScanlonNM2013",
                  "unit": "eV",
                  "value": -4.8
                }
              ],
              "property": "chi_A",
              "name": "Electronic Affinity",
              "unit": "eV"
            }
          ],
          "material": "TiO2",
          "name": "Titanium Dioxyde"
        },
        {
          "properties": [
            {
              "data": [
                {
                  "ref": "RamliCL2013",
                  "unit": "eV",
                  "value": 3.37
                }
              ],
              "property": "E_g",
              "name": "Bulk Bandgap",
              "unit": "eV"
            },
            {
              "data": [
                {
                  "ref": "RamliCL2013",
                  "unit": "eV",
                  "value": -4.5
                }
              ],
              "property": "chi_A",
              "name": "Electronic Affinity",
              "unit": "eV"
            },
            {
              "data": [
                {
                  "ref": "RamliCL2013",
                  "unit": "eps_0",
                  "value": 8.49
                }
              ],
              "property": "eps_s",
              "name": "Static Dielectric Permittivity",
              "unit": "eps_0"
            }
          ],
          "material": "ZnO",
          "name": "Zinc Oxyde"
        },
        {
          "properties": [
            {
              "data": [
                {
                  "ref": "TrindadeCM2001",
                  "unit": "eV",
                  "value": 3.8
                },
                {
                  "ref": "RamliCL2013",
                  "unit": "eV",
                  "value": 3.68
                }
              ],
              "property": "E_g",
              "name": "Bulk Bandgap",
              "unit": "eV"
            },
            {
              "data": [
                {
                  "ref": "TrindadeCM2001",
                  "unit": "m_0",
                  "value": 0.28
                }
              ],
              "property": "m_e",
              "name": "Electron Effective Mass",
              "unit": "m_0"
            },
            {
              "data": [
                {
                  "ref": "TrindadeCM2001",
                  "unit": "m_0",
                  "value": 0.5
                }
              ],
              "property": "m_h",
              "name": "Electron Effective Mass",
              "unit": "m_0"
            },
            {
              "data": [
                {
                  "ref": "RamliCL2013",
                  "unit": "eV",
                  "value": -3.9
                }
              ],
              "property": "chi_A",
              "name": "Electronic Affinity",
              "unit": "eV"
            },
            {
              "data": [
                {
                  "ref": "RamliCL2013",
                  "unit": "eps_0",
                  "value": 8.3
                }
              ],
              "property": "eps_s",
              "name": "Static Dielectric Permittivity",
              "unit": "eps_0"
            }
          ],
          "material": "ZnS",
          "name": "Zinc Sulfide"
        },
        {
          "properties": [
            {
              "data": [
                {
                  "ref": "TrindadeCM2001",
                  "unit": "eV",
                  "value": 2.58
                },
                {
                  "ref": "YaoOME2013",
                  "unit": "eV",
                  "value": 2.67
                }
              ],
              "property": "E_g",
              "name": "Bulk Bandgap",
              "unit": "eV"
            },
            {
              "data": [
                {
                  "ref": "TrindadeCM2001",
                  "unit": "m_0",
                  "value": 0.17
                },
                {
                  "ref": "YaoOME2013",
                  "unit": "m_0",
                  "value": 0.165
                }
              ],
              "property": "m_e",
              "name": "Electron Effective Mass",
              "unit": "m_0"
            },
            {
              "data": [
                {
                  "ref": "YaoOME2013",
                  "unit": "m_0",
                  "value": 0.57
                }
              ],
              "property": "m_h",
              "name": "Electron Effective Mass",
              "unit": "m_0"
            },
            {
              "data": [
                {
                  "ref": "YaoOME2013",
                  "unit": "eV",
                  "value": -4.09
                }
              ],
              "property": "chi_A",
              "name": "Electronic Affinity",
              "unit": "eV"
            },
            {
              "data": [
                {
                  "ref": "YaoOME2013",
                  "unit": "eps_0",
                  "value": 8.9
                }
              ],
              "property": "eps_s",
              "name": "Static Dielectric Permittivity",
              "unit": "eps_0"
            }
          ],
          "material": "ZnSe",
          "name": "Zinc Selenide"
        },
        {
          "properties": [
            {
              "data": [
                {
                  "ref": "TrindadeCM2001",
                  "unit": "eV",
                  "value": 2.28
                },
                {
                  "ref": "YaoOME2013",
                  "unit": "eV",
                  "value": 2.29
                }
              ],
              "property": "E_g",
              "name": "Bulk Bandgap",
              "unit": "eV"
            },
            {
              "data": [
                {
                  "ref": "TrindadeCM2001",
                  "unit": "m_0",
                  "value": 0.15
                },
                {
                  "ref": "YaoOME2013",
                  "unit": "m_0",
                  "value": 0.122
                }
              ],
              "property": "m_e",
              "name": "Electron Effective Mass",
              "unit": "m_0"
            },
            {
              "data": [
                {
                  "ref": "YaoOME2013",
                  "unit": "m_0",
                  "value": 0.6
                }
              ],
              "property": "m_h",
              "name": "Electron Effective Mass",
              "unit": "m_0"
            },
            {
              "data": [
                {
                  "ref": "YaoOME2013",
                  "unit": "eV",
                  "value": -3.53
                }
              ],
              "property": "chi_A",
              "name": "Electronic Affinity",
              "unit": "eV"
            },
            {
              "data": [
                {
                  "ref": "YaoOME2013",
                  "unit": "eps_0",
                  "value": 9.4
                }
              ],
              "property": "eps_s",
              "name": "Static Dielectric Permittivity",
              "unit": "eps_0"
            }
          ],
          "material": "ZnTe",
          "name": "Zinc Telluride"
        }
      ]
    },
    {
      "type": "Polymers",
      "materials": [
        {
          "material": "C12Por",
          "kind": "small molecule donor",
          "properties": [
            {
              "property": "E_g",
              "name": "Bulk Bandgap",
              "unit": "eV",
              "data": [
                {
                  "ref": "DongCSR2012",
                  "unit": "eV",
                  "value": 2.1
                }
              ]
            },
            {
              "property": "chi_A",
              "name": "Electronic Affinity",
              "unit": "eV",
              "data": [
                {
                  "ref": "DongCSR2012",
                  "unit": "eV",
                  "value": -3.3
                }
              ]
            }
          ]
        },
        {
          "material": "CuPc",
          "kind": "small molecule donor",
          "properties": [
            {
              "property": "E_g",
              "name": "Bulk Bandgap",
              "unit": "eV",
              "data": [
                {
                  "ref": "DongCSR2012",
                  "unit": "eV",
                  "value": 1.7
                }
              ]
            },
            {
              "property": "chi_A",
              "name": "Electronic Affinity",
              "unit": "eV",
              "data": [
                {
                  "ref": "DongCSR2012",
                  "unit": "eV",
                  "value": -3.5
                }
              ]
            }
          ]
        },
        {
          "material": "CuInS2",
          "kind": "Semiconductors",
          "properties": [
            {
              "property": "E_g",
              "name": "Bulk Bandgap",
              "unit": "eV",
              "data": [
                {
                  "ref": "LiJMC2010",
                  "unit": "eV",
                  "value": 1.5
                }
              ]
            },
            {
              "property": "m_e",
              "name": "Electron Effective Mass",
              "unit": "m_0",
              "data": [
                {
                  "ref": "LiJMC2010",
                  "unit": "m_0",
                  "value": 0.16
                }
              ]
            },
            {
              "property": "m_h",
              "name": "Hole Effective Mass",
              "unit": "m_0",
              "data": [
                {
                  "ref": "LiJMC2010",
                  "unit": "m_0",
                  "value": 1.3
                }
              ]
            },
            {
              "property": "chi_A",
              "name": "Electronic Affinity",
              "unit": "eV",
              "data": [
                {
                  "ref": "ShangTSF2014",
                  "unit": "eV",
                  "value": -4.5
                }
              ]
            },
            {
              "property": "eps_s",
              "name": "Static Dielectric Permittivity",
              "unit": "eps_0",
              "data": [
                {
                  "ref": "LiJMC2010",
                  "unit": "eps_0",
                  "value": 11
                }
              ]
            }
          ]
        },
        {
          "material": "CuInSe2",
          "kind": "Semiconductors",
          "properties": [
            {
              "property": "E_g",
              "name": "Bulk Bandgap",
              "unit": "eV",
              "data": [
                {
                  "ref": "NeumannSC1986",
                  "unit": "eV",
                  "value": 1.01
                }
              ]
            },
            {
              "property": "m_e",
              "name": "Electron Effective Mass",
              "unit": "m_0",
              "data": [
                {
                  "ref": "NeumannSC1986",
                  "unit": "m_0",
                  "value": 0.09
                }
              ]
            },
            {
              "property": "m_h",
              "name": "Hole Effective Mass",
              "unit": "m_0",
              "data": [
                {
                  "ref": "NeumannSC1986",
                  "unit": "m_0",
                  "value": 0.71
                }
              ]
            },
            {
              "property": "chi_A",
              "name": "Electronic Affinity",
