Repository: Francois-Thierry/material-properties

An interactive material properties database that is currently living on a [github-page](https://francois-thierry.github.io/material-properties/)

File: data/properties.json
[
  {
    "material": "CdS",
    "name": "Cadmium Sulfide",
    "type": "Semiconductor",
    "properties": [
      {
        "name": "Bulk Bandgap",
        "symbol": "E_g",
        "unit": "eV",
        "data": [
          {
            "value": 2.53,
            "ref": "PellegriniJAP2005",
            "year": 2005
          },
          {
            "value": 2.579,
            "ref": "YaoOME2013",
            "year": 2013
          }
        ]
      },
      {
        "name": "Electron Effective Mass",
        "symbol": "m_e",
        "unit": "m_0",
        "data": [
          {
            "value": 0.18,
            "ref": "PellegriniJAP2005",
            "year": 2005
          },
          {
            "value": 0.2,
            "ref": "TrindadeCM2001",
            "year": 2001
          },
          {
            "value": 0.205,
            "ref": "YaoOME2013",
            "year": 2013
          }
        ]
      },
      {
        "name": "Heavy-Hole Effective Mass",
        "symbol": "m_hh",
        "unit": "m_0",
        "data": [
          {
            "value": 0.53,
            "ref": "PellegriniJAP2005",
            "year": 2005
          },
          {
            "value": 0.7,
            "ref": "TrindadeCM2001",
            "year": 2001
          }
        ]
      },
      {
        "name": "Electronic Affinity",
        "symbol": "chi_A",
        "unit": "eV",
        "data": [
          {
            "value": -4.3,
            "ref": "PellegriniJAP2005",
            "year": 2005
          },
          {
            "value": -4.79,
            "ref": "YaoOME2013",
            "year": 2013
          }
        ]
      },
      {
        "name": "Static Dielectric Permittivity",
        "symbol": "eps_s",
        "unit": "eps_0",
        "data": [
          {
            "value": 8.28,
            "ref": "PellegriniJAP2005",
            "year": 2005
          },
          {
            "value": 9.8,
            "ref": "YaoOME2013",
            "year": 2013
          }
        ]
      },
      {
        "name": "Infinite Frequency Dielectric Permittivity",
        "symbol": "eps_inf",
        "unit": "eps_0",
        "data": [
          {
            "value": 5.23,
            "ref": "PellegriniJAP2005",
            "year": 2005
          }
        ]
      }
    ]
  },
  {
    "material": "CdSe",
    "name": "Cadmium Selenide",
    "type": "Semiconductor",
    "properties": [
      {
        "name": "Bulk Bandgap",
        "symbol": "E_g",
        "unit": "eV",
        "data": [
          {
            "value": 1.75,
            "ref": "PellegriniJAP2005",
            "year": 2005
          },
          {
            "value": 1.74,
            "ref": "TrindadeCM2001",
            "year": 2001
          },
          {
            "value": 1.799,
            "ref": "YaoOME2013",
            "year": 2013
          }
        ]
      },
      {
        "name": "Electron Effective Mass",
        "symbol": "m_e",
        "unit": "m_0",
        "data": [
          {
            "value": 0.13,
            "ref": "PellegriniJAP2005",
            "year": 2005
          }
        ]
      },
      {
        "name": "Hole Effective Mass",
        "symbol": "m_h",
        "unit": "m_0",
        "data": [
          {
            "value": 0.3,
            "ref": "PellegriniJAP2005",
            "year": 2005
          },
          {
            "value": 0.4,
            "ref": "TrindadeCM2001",
            "year": 2001
          },
          {
            "value": 0.45,
            "ref": "YaoOME2013",
            "year": 2013
          }
        ]
      },
      {
        "name": "Electronic Affinity",
        "symbol": "chi_A",
        "unit": "eV",
        "data": [
          {
            "value": -3.93,
            "ref": "PellegriniJAP2005",
            "year": 2005
          },
          {
            "value": -4.95,
            "ref": "YaoOME2013",
            "year": 2013
          }
        ]
      },
      {
        "name": "Static Dielectric Permittivity",
        "symbol": "eps_s",
        "unit": "eps_0",
        "data": [
          {
            "value": 9.56,
            "ref": "PellegriniJAP2005",
            "year": 2005
          },
          {
            "value": 9.6,
            "ref": "YaoOME2013",
            "year": 2013
          }
        ]
      },
      {
        "name": "Infinite Frequency Dielectric Permittivity",
        "symbol": "eps_inf",
        "unit": "eps_0",
        "data": [
          {
            "value": 6.23,
            "ref": "PellegriniJAP2005",
            "year": 2005
          }
        ]
      }
    ]
  },
  {
    "material": "CdTe",
    "name": "Cadmium Telluride",
    "type": "Semiconductor",
    "properties": [
      {
        "name": "Bulk Bandgap",
        "symbol": "E_g",
        "unit": "eV",
        "data": [
          {
            "value": 1.6,
            "ref": "PellegriniJAP2005",
            "year": 2005
          },
          {
            "value": 1.5,
            "ref": "TrindadeCM2001",
            "year": 2001
          }
        ]
      },
      {
        "name": "Electron Effective Mass",
        "symbol": "m_e",
        "unit": "m_0",
        "data": [
          {
            "value": 0.11,
            "ref": "PellegriniJAP2005",
            "year": 2005
          }
        ]
      },
      {
        "name": "Heavy-Hole Effective Mass",
        "symbol": "m_hh",
        "unit": "m_0",
        "data": [
          {
            "ref": "PellegriniJAP2005",
            "value": 0.35,
            "year": 2005
          },
          {
            "ref": "YaoOME2013",
            "value": 0.69,
            "year": 2013
          }
        ]
      },
      {
        "name": "Electronic Affinity",
        "symbol": "chi_A",
        "unit": "eV",
        "data": [
          {
            "value": -4.18,
            "ref": "YaoOME2013",
            "year": 2013
          }
        ]
      },
      {
        "name": "Static Dielectric Permittivity",
        "symbol": "eps_s",
        "unit": "eps_0",
        "data": [
          {
            "value": 10.3,
            "ref": "PellegriniJAP2005",
            "year": 2005
          },
          {
            "value": 10.4,
            "ref": "YaoOME2013",
            "year": 2013
          }
        ]
      },
      {
        "name": "Infinite Frequency Dielectric Permittivity",
        "symbol": "eps_inf",
        "unit": "eps_0",
        "data": [
          {
            "value": 7.1,
            "ref": "PellegriniJAP2005",
            "year": 2005
          }
        ]
      }
    ]
  },
  {
    "material": "GaAs",
    "name": "Gallium Arsenide",
    "type": "Semiconductor",
    "properties": [
      {
        "name": "Bulk Bandgap",
        "symbol": "E_g",
        "unit": "eV",
        "data": [
          {
            "value": 1.42,
            "ref": "MaOL2014",
            "year": 2014
          },
          {
            "value": 1.43,
            "ref": "TrindadeCM2001",
            "year": 2001
          }
        ]
      },
      {
        "name": "Electron Effective Mass",
        "symbol": "m_e",
        "unit": "m_0",
        "data": [
          {
            "value": 0.07,
            "ref": "TrindadeCM2001",
            "year": 2001
          },
          {
            "value": 0.067,
            "ref": "MaOL2014",
            "year": 2014
          }
        ]
      },
      {
        "name": "Heavy-Hole Effective Mass",
        "symbol": "m_hh",
        "unit": "m_0",
        "data": [
          {
            "value": 0.5,
            "ref": "TrindadeCM2001",
            "year": 2001
          },
          {
            "value": 0.48,
            "ref": "MaOL2014",
            "year": 2014
          }
        ]
      },
      {
        "name": "Electronic Affinity",
        "symbol": "chi_A",
        "unit": "eV",
        "data": [
          {
            "value": -4.06,
            "ref": "MaOL2014",
            "year": 2014
          },
          {
            "value": -5.13,
            "ref": "LaarJVCT1977",
            "year": 1977
          }
        ]
      }
    ]
  },
  {
    "material": "GaP",
    "name": "Gallium Phosphide",
    "type": "Semiconductor",
    "properties": [
      {
        "name": "Bulk Bandgap",
        "symbol": "E_g",
        "unit": "eV",
        "data": [
          {
            "value": 2.272,
            "ref": "Taylor1998133",
            "year": 1998
          },
          {
            "value": 2.25,
            "ref": "TrindadeCM2001",
            "year": 2001
          },
          {
            "value": 2.26,
            "ref": "LaarJVCT1977",
            "year": 1977
          }
        ]
      },
      {
        "name": "Electron Effective Mass",
        "symbol": "m_e",
        "unit": "m_0",
        "data": [
          {
            "value": 0.13,
            "ref": "TrindadeCM2001",
            "year": 2001
          }
        ]
      },
      {
        "name": "Heavy-Hole Effective Mass",
        "symbol": "m_hh",
        "unit": "m_0",
        "data": [
          {
            "value": 0.67,
            "ref": "TrindadeCM2001",
            "year": 2001
          }
        ]
      },
      {
        "name": "Electronic Affinity",
        "symbol": "chi_A",
        "unit": "eV",
        "data": [
          {
            "value": -3.74,
            "ref": "Taylor1998133",
            "year": 1998
          },
          {
            "value": -3.75,
            "ref": "LaarJVCT1977",
            "year": 1977
          }
        ]
      }
    ]
  },
  {
    "material": "GaSb",
    "name": "Gallium Antimonide",
    "type": "Semiconductor",
    "properties": [
      {
        "name": "Bulk Bandgap",
        "symbol": "E_g",
        "unit": "eV",
        "data": [
          {
            "value": 0.69,
            "ref": "TrindadeCM2001",
            "year": 2001
          },
          {
            "value": 0.7,
            "ref": "LaarJVCT1977",
            "year": 1977
          }
        ]
      },
      {
        "name": "Electron Effective Mass",
        "symbol": "m_e",
        "unit": "m_0",
        "data": [
          {
            "value": 0.045,
            "ref": "TrindadeCM2001",
            "year": 2001
          }
        ]
      },
      {
        "name": "Heavy-Hole Effective Mass",
        "symbol": "m_hh",
        "unit": "m_0",
        "data": [
          {
            "value": 0.39,
            "ref": "TrindadeCM2001",
            "year": 2001
          }
        ]
      },
      {
        "name": "Electronic Affinity",
        "symbol": "chi_A",
        "unit": "eV",
        "data": [
          {
            "value": -4.21,
            "ref": "LaarJVCT1977",
            "year": 1977
          }
        ]
      }
    ]
  },
  {
    "material": "InAs",
    "name": "Indium Arsenide",
    "type": "Semiconductor",
    "properties": [
      {
        "name": "Bulk Bandgap",
        "symbol": "E_g",
        "unit": "eV",
        "data": [
          {
            "value": 0.36,
            "ref": "PellegriniJAP2005",
            "year": 2005
          }
        ]
      },
      {
        "name": "Electron Effective Mass",
        "symbol": "m_e",
        "unit": "m_0",
        "data": [
          {
            "value": 0.028,
            "ref": "PellegriniJAP2005",
            "year": 2005
          }
        ]
      },
      {
        "name": "Heavy-Hole Mass",
        "symbol": "m_hh",
        "unit": "m_0",
        "data": [
          {
            "value": 0.33,
            "ref": "PellegriniJAP2005",
            "year": 2005
          }
        ]
      },
      {
        "name": "Electronic Affinity",
        "symbol": "chi_A",
        "unit": "eV",
        "data": [
          {
            "value": -4.9,
            "ref": "PellegriniJAP2005",
            "year": 2005
          },
          {
            "value": -5.06,
            "ref": "LaarJVCT1977",
            "year": 1977
          }
        ]
      },
      {
        "name": "Static Dielectric Permittivity",
        "symbol": "eps_s",
        "unit": "eps_0",
        "data": [
          {
            "value": 15.2,
            "ref": "PellegriniJAP2005",
            "year": 2005
          }
        ]
      },
      {
        "name": "Infinite Frequency Dielectric Permittivity",
        "symbol": "eps_inf",
        "unit": "eps_0",
        "data": [
          {
            "value": 12.3,
            "ref": "PellegriniJAP2005",
            "year": 2005
          }
        ]
      }
    ]
  }
]

File: data/material_properties.json (part 2 of 2)
{
              "unit": "eV",
              "data": [
                {
                  "ref": "AlKuhaimiSEMSC1998",
                  "unit": "eV",
                  "value": -4.21
                }
              ]
            }
          ]
        },
        {
          "material": "pentacene",
          "kind": "small molecule donor",
          "properties": [
            {
              "property": "E_g",
              "name": "Bulk Bandgap",
              "unit": "eV",
              "data": [
                {
                  "ref": "DongCSR2012",
                  "unit": "eV",
                  "value": 1.9
                }
              ]
            },
            {
              "property": "chi_A",
              "name": "Electronic Affinity",
              "unit": "eV",
              "data": [
                {
                  "ref": "DongCSR2012",
                  "unit": "eV",
                  "value": -3.0
                }
              ]
            }
          ]
        },
        {
          "material": "HBC-PHC12",
          "kind": "small molecule donor",
          "properties": [
            {
              "property": "E_g",
              "name": "Bulk Bandgap",
              "unit": "eV",
              "data": [
                {
                  "ref": "DongCSR2012",
                  "unit": "eV",
                  "value": 2.61
                }
              ]
            },
            {
              "property": "chi_A",
              "name": "Electronic Affinity",
              "unit": "eV",
              "data": [
                {
                  "ref": "DongCSR2012",
                  "unit": "eV",
                  "value": -2.64
                }
              ]
            }
          ]
        },
        {
          "material": "A-P6t",
          "kind": "small molecule donor",
          "properties": [
            {
              "property": "E_g",
              "name": "Bulk Bandgap",
              "unit": "eV",
              "data": [
                {
                  "ref": "DongCSR2012",
                  "unit": "eV",
                  "value": 2.53
                }
              ]
            },
            {
              "property": "chi_A",
              "name": "Electronic Affinity",
              "unit": "eV",
              "data": [
                {
                  "ref": "DongCSR2012",
                  "unit": "eV",
                  "value": -2.98
                }
              ]
            }
          ]
        },
        {
          "material": "M1",
          "kind": "small molecule donor",
          "properties": [
            {
              "property": "E_g",
              "name": "Bulk Bandgap",
              "unit": "eV",
              "data": [
                {
                  "ref": "DongCSR2012",
                  "unit": "eV",
                  "value": 2.43
                }
              ]
            },
            {
              "property": "chi_A",
              "name": "Electronic Affinity",
              "unit": "eV",
              "data": [
                {
                  "ref": "DongCSR2012",
                  "unit": "eV",
                  "value": -2.6
                }
              ]
            }
          ]
        },
        {
          "material": "DBC",
          "kind": "small molecule donor",
          "properties": [
            {
              "property": "E_g",
              "name": "Bulk Bandgap",
              "unit": "eV",
              "data": [
                {
                  "ref": "DongCSR2012",
                  "unit": "eV",
                  "value": 2.2
                }
              ]
            },
            {
              "property": "chi_A",
              "name": "Electronic Affinity",
              "unit": "eV",
              "data": [
                {
                  "ref": "DongCSR2012",
                  "unit": "eV",
                  "value": -2.9
                }
              ]
            }
          ]
        },
        {
          "material": "M5",
          "kind": "small molecule donor",
          "properties": [
            {
              "property": "E_g",
              "name": "Bulk Bandgap",
              "unit": "eV",
              "data": [
                {
                  "ref": "DongCSR2012",
                  "unit": "eV",
                  "value": 3.39
                }
              ]
            },
            {
              "property": "chi_A",
              "name": "Electronic Affinity",
              "unit": "eV",
              "data": [
                {
                  "ref": "DongCSR2012",
                  "unit": "eV",
                  "value": -2.18
                }
              ]
            }
          ]
        },
        {
          "material": "M6",
          "kind": "small molecule donor",
          "properties": [
            {
              "property": "E_g",
              "name": "Bulk Bandgap",
              "unit": "eV",
              "data": [
                {
                  "ref": "DongCSR2012",
                  "unit": "eV",
                  "value": 3.39
                }
              ]
            },
            {
              "property": "chi_A",
              "name": "Electronic Affinity",
              "unit": "eV",
              "data": [
                {
                  "ref": "DongCSR2012",
                  "unit": "eV",
                  "value": -2.66
                }
              ]
            }
          ]
        },
        {
          "material": "M8",
          "kind": "small molecule donor",
          "properties": [
            {
              "property": "E_g",
              "name": "Bulk Bandgap",
              "unit": "eV",
              "data": [
                {
                  "ref": "DongCSR2012",
                  "unit": "eV",
                  "value": 3.39
                }
              ]
            },
            {
              "property": "chi_A",
              "name": "Electronic Affinity",
              "unit": "eV",
              "data": [
                {
                  "ref": "DongCSR2012",
                  "unit": "eV",
                  "value": -3.07
                }
              ]
            }
          ]
        },
        {
          "material": "alpha-DH6TDPP",
          "kind": "small molecule donor",
          "properties": [
            {
              "property": "E_g",
              "name": "Bulk Bandgap",
              "unit": "eV",
              "data": [
                {
                  "ref": "DongCSR2012",
                  "unit": "eV",
                  "value": 2.03
                }
              ]
            },
            {
              "property": "chi_A",
              "name": "Electronic Affinity",
              "unit": "eV",
              "data": [
                {
                  "ref": "DongCSR2012",
                  "unit": "eV",
                  "value": -3.0
                }
              ]
            }
          ]
        },
        {
          "material": "SMDPPEH",
          "kind": "small molecule donor",
          "properties": [
            {
              "property": "E_g",
              "name": "Bulk Bandgap",
              "unit": "eV",
              "data": [
                {
                  "ref": "DongCSR2012",
                  "unit": "eV",
                  "value": 1.5
                }
              ]
            },
            {
              "property": "chi_A",
              "name": "Electronic Affinity",
              "unit": "eV",
              "data": [
                {
                  "ref": "DongCSR2012",
                  "unit": "eV",
                  "value": -3.7
                }
              ]
            }
          ]
        },
        {
          "material": "DPP(TBFu)2",
          "kind": "small molecule donor",
          "properties": [
            {
              "property": "E_g",
              "name": "Bulk Bandgap",
              "unit": "eV",
              "data": [
                {
                  "ref": "DongCSR2012",
                  "unit": "eV",
                  "value": 1.7
                }
              ]
            },
            {
              "property": "chi_A",
              "name": "Electronic Affinity",
              "unit": "eV",
              "data": [
                {
                  "ref": "DongCSR2012",
                  "unit": "eV",
                  "value": -3.4
                }
              ]
            }
          ]
        },
        {
          "material": "PhNOF-OT-DCN",
          "kind": "small molecule donor",
          "properties": [
            {
              "property": "E_g",
              "name": "Bulk Bandgap",
              "unit": "eV",
              "data": [
                {
                  "ref": "DongCSR2012",
                  "unit": "eV",
                  "value": 1.9
                }
              ]
            },
            {
              "property": "chi_A",
              "name": "Electronic Affinity",
              "unit": "eV",
              "data": [
                {
                  "ref": "DongCSR2012",
                  "unit": "eV",
                  "value": -3.3
                }
              ]
            }
          ]
        },
        {
          "material": "BTDA3T",
          "kind": "small molecule donor",
          "properties": [
            {
              "property": "E_g",
              "name": "Bulk Bandgap",
              "unit": "eV",
              "data": [
                {
                  "ref": "DongCSR2012",
                  "unit": "eV",
                  "value": 2.16
                }
              ]
            },
            {
              "property": "chi_A",
              "name": "Electronic Affinity",
              "unit": "eV",
              "data": [
                {
                  "ref": "DongCSR2012",
                  "unit": "eV",
                  "value": -3.34
                }
              ]
            }
          ]
        },
        {
          "material": "TDAPy3T",
          "kind": "small molecule donor",
          "properties": [
            {
              "property": "E_g",
              "name": "Bulk Bandgap",
              "unit": "eV",
              "data": [
                {
                  "ref": "DongCSR2012",
                  "unit": "eV",
                  "value": 2.01
                }
              ]
            },
            {
              "property": "chi_A",
              "name": "Electronic Affinity",
              "unit": "eV",
              "data": [
                {
                  "ref": "DongCSR2012",
                  "unit": "eV",
                  "value": -3.64
                }
              ]
            }
          ]
        },
        {
          "material": "DCV1T",
          "kind": "small molecule donor",
          "properties": [
            {
              "property": "E_g",
              "name": "Bulk Bandgap",
              "unit": "eV",
              "data": [
                {
                  "ref": "DongCSR2012",
                  "unit": "eV",
                  "value": 2.78
                }
              ]
            },
            {
              "property": "chi_A",
              "name": "Electronic Affinity",
              "unit": "eV",
              "data": [
                {
                  "ref": "DongCSR2012",
                  "unit": "eV",
                  "value": -4.3
                }
              ]
            }
          ]
        },
        {
          "material": "DCV4T",
          "kind": "small molecule donor",
          "properties": [
            {
              "property": "E_g",
              "name": "Bulk Bandgap",
              "unit": "eV",
              "data": [
                {
                  "ref": "DongCSR2012",
                  "unit": "eV",
                  "value": 1.89
                }
              ]
            },
            {
              "property": "chi_A",
              "name": "Electronic Affinity",
              "unit": "eV",
              "data": [
                {
                  "ref": "DongCSR2012",
                  "unit": "eV",
                  "value": -3.87
                }
              ]
            }
          ]
        },
        {
          "material": "DCV7T",
          "kind": "small molecule donor",
          "properties": [
            {
              "property": "E_g",
              "name": "Bulk Bandgap",
              "unit": "eV",
              "data": [
                {
                  "ref": "DongCSR2012",
                  "unit": "eV",
                  "value": 1.7
                }
              ]
            },
            {
              "property": "chi_A",
              "name": "Electronic Affinity",
              "unit": "eV",
              "data": [
                {
                  "ref": "DongCSR2012",
                  "unit": "eV",
                  "value": -3.4
                }
              ]
            }
          ]
        },
        {
          "material": "EPPTC",
          "kind": "acceptor",
          "properties": [
            {
              "property": "E_g",
              "name": "Bulk Bandgap",
              "unit": "eV",
              "data": [
                {
                  "ref": "DongCSR2012",
                  "unit": "eV",
                  "value": 2.03
                }
              ]
            },
            {
              "property": "chi_A",
              "name": "Electronic Affinity",
              "unit": "eV",
              "data": [
                {
                  "ref": "DongCSR2012",
                  "unit": "eV",
                  "value": -3.29
                }
              ]
            }
          ]
        },
        {
          "material": "C60",
          "kind": "acceptor",
          "properties": [
            {
              "property": "E_g",
              "name": "Bulk Bandgap",
              "unit": "eV",
              "data": [
                {
                  "ref": "DongCSR2012",
                  "unit": "eV",
                  "value": 1.7
                }
              ]
            },
            {
              "property": "chi_A",
              "name": "Electronic Affinity",
              "unit": "eV",
              "data": [
                {
                  "ref": "DongCSR2012",
                  "unit": "eV",
                  "value": -4.5
                }
              ]
            }
          ]
        },
        {
          "material": "PCBM",
          "kind": "acceptor",
          "properties": [
            {
              "property": "E_g",
              "name": "Bulk Bandgap",
              "unit": "eV",
              "data": [
                {
                  "ref": "DongCSR2012",
                  "unit": "eV",
                  "value": 1.7
                }
              ]
            },
            {
              "property": "chi_A",
              "name": "Electronic Affinity",
              "unit": "eV",
              "data": [
                {
                  "ref": "DongCSR2012",
                  "unit": "eV",
                  "value": -4.3
                }
              ]
            }
          ]
        },
        {
          "material": "PC71BM",
          "kind": "acceptor",
          "properties": [
            {
              "property": "E_g",
              "name": "Bulk Bandgap",
              "unit": "eV",
              "data": [
                {
                  "ref": "DongCSR2012",
                  "unit": "eV",
                  "value": 2.1
                }
              ]
            },
            {
              "property": "chi_A",
              "name": "Electronic Affinity",
              "unit": "eV",
              "data": [
                {
                  "ref": "DongCSR2012",
                  "unit": "eV",
                  "value": -3.9
                }
              ]
            }
          ]
        },
        {
          "material": "ICBA",
          "kind": "acceptor",
          "properties": [
            {
              "property": "E_g",
              "name": "Bulk Bandgap",
              "unit": "eV",
              "data": [
                {
                  "ref": "DongCSR2012",
                  "unit": "eV",
                  "value": 2.76
                }
              ]
            },
            {
              "property": "chi_A",
              "name": "Electronic Affinity",
              "unit": "eV",
              "data": [
                {
                  "ref": "DongCSR2012",
                  "unit": "eV",
                  "value": -3.74
                }
              ]
            }
          ]
        },
        {
          "material": "P3HT",
          "kind": "donor",
          "properties": [
            {
              "property": "E_g",
              "name": "Bulk Bandgap",
              "unit": "eV",
              "data": [
                {
                  "ref": "DongCSR2012",
                  "unit": "eV",
                  "value": 2.02
                },
                {
                  "ref": "ChouAPL2007",
                  "unit": "eV",
                  "value": 2
                },
                {
                  "ref": "WenqingJPDAP2012",
                  "unit": "eV",
                  "value": 2.1
                },
                {
                  "ref": "SpadaforaNL2010",
                  "unit": "eV",
                  "value": 1.9
                }
              ]
            },
            {
              "property": "chi_A",
              "name": "Electronic Affinity",
              "unit": "eV",
              "data": [
                {
                  "ref": "DongCSR2012",
                  "unit": "eV",
                  "value": -2.74
                },
                {
                  "ref": "ChouAPL2007",
                  "unit": "eV",
                  "value": -2.68
                },
                {
                  "ref": "WenqingJPDAP2012",
                  "unit": "eV",
                  "value": -2.7
                },
                {
                  "ref": "SpadaforaNL2010",
                  "unit": "eV",
                  "value": -3
                },
                {
                  "ref": "KimAM2006",
                  "unit": "eV",
                  "value": -3.3
                }
              ]
            }
          ]
        },
        {
          "material": "PCPDTBT",
          "kind": "donor",
          "properties": [
            {
              "property": "E_g",
              "name": "Bulk Bandgap",
              "unit": "eV",
              "data": [
                {
                  "ref": "DongCSR2012",
                  "unit": "eV",
                  "value": 1.75
                }
              ]
            },
            {
              "property": "chi_A",
              "name": "Electronic Affinity",
              "unit": "eV",
              "data": [
                {
                  "ref": "DongCSR2012",
                  "unit": "eV",
                  "value": -3.0
                }
              ]
            }
          ]
        },
        {
          "material": "PCDTBT",
          "kind": "donor",
          "properties": [
            {
              "property": "E_g",
              "name": "Bulk Bandgap",
              "unit": "eV",
              "data": [
                {
                  "ref": "DongCSR2012",
                  "unit": "eV",
                  "value": 1.9
                }
              ]
            },
            {
              "property": "chi_A",
              "name": "Electronic Affinity",
              "unit": "eV",
              "data": [
                {
                  "ref": "DongCSR2012",
                  "unit": "eV",
                  "value": -3.6
                }
              ]
            }
          ]
        },
        {
          "material": "PSiFDTBT",
          "kind": "donor",
          "properties": [
            {
              "property": "E_g",
              "name": "Bulk Bandgap",
              "unit": "eV",
              "data": [
                {
                  "ref": "DongCSR2012",
                  "unit": "eV",
                  "value": 1.82
                }
              ]
            },
            {
              "property": "chi_A",
              "name": "Electronic Affinity",
              "unit": "eV",
              "data": [
                {
                  "ref": "DongCSR2012",
                  "unit": "eV",
                  "value": -3.57
                }
              ]
            }
          ]
        },
        {
          "material": "PSBTBT",
          "kind": "donor",
          "properties": [
            {
              "property": "E_g",
              "name": "Bulk Bandgap",
              "unit": "eV",
              "data": [
                {
                  "ref": "DongCSR2012",
                  "unit": "eV",
                  "value": 1.78
                }
              ]
            },
            {
              "property": "chi_A",
              "name": "Electronic Affinity",
              "unit": "eV",
              "data": [
                {
                  "ref": "DongCSR2012",
                  "unit": "eV",
                  "value": -3.27
                }
              ]
            }
          ]
        },
        {
          "material": "PBnDT-DTBT",
          "kind": "donor",
          "properties": [
            {
              "property": "E_g",
              "name": "Bulk Bandgap",
              "unit": "eV",
              "data": [
                {
                  "ref": "DongCSR2012",
                  "unit": "eV",
                  "value": 2.27
                }
              ]
            },
            {
              "property": "chi_A",
              "name": "Electronic Affinity",
              "unit": "eV",
              "data": [
                {
                  "ref": "DongCSR2012",
                  "unit": "eV",
                  "value": -3.13
                }
              ]
            }
          ]
        },
        {
          "material": "PBnDT-DTffBT",
          "kind": "donor",
          "properties": [
            {
              "property": "E_g",
              "name": "Bulk Bandgap",
              "unit": "eV",
              "data": [
                {
                  "ref": "DongCSR2012",
                  "unit": "eV",
                  "value": 2.21
                }
              ]
            },
            {
              "property": "chi_A",
              "name": "Electronic Affinity",
              "unit": "eV",
              "data": [
                {
                  "ref": "DongCSR2012",
                  "unit": "eV",
                  "value": -3.33
                }
              ]
            }
          ]
        },
        {
          "material": "P1",
          "kind": "donor",
          "properties": [
            {
              "property": "E_g",
              "name": "Bulk Bandgap",
              "unit": "eV",
              "data": [
                {
                  "ref": "DongCSR2012",
                  "unit": "eV",
                  "value": 1.7
                }
              ]
            },
            {
              "property": "chi_A",
              "name": "Electronic Affinity",
              "unit": "eV",
              "data": [
                {
                  "ref": "DongCSR2012",
                  "unit": "eV",
                  "value": -3.78
                }
              ]
            }
          ]
        },
        {
          "material": "P2",
          "kind": "donor",
          "properties": [
            {
              "property": "E_g",
              "name": "Bulk Bandgap",
              "unit": "eV",
              "data": [
                {
                  "ref": "DongCSR2012",
                  "unit": "eV",
                  "value": 1.7
                }
              ]
            },
            {
              "property": "chi_A",
              "name": "Electronic Affinity",
              "unit": "eV",
              "data": [
                {
                  "ref": "DongCSR2012",
                  "unit": "eV",
                  "value": -3.87
                }
              ]
            }
          ]
        },
        {
          "material": "P3",
          "kind": "donor",
          "properties": [
            {
              "property": "E_g",
              "name": "Bulk Bandgap",
              "unit": "eV",
              "data": [
                {
                  "ref": "DongCSR2012",
                  "unit": "eV",
                  "value": 1.7
                }
              ]
            },
            {
              "property": "chi_A",
              "name": "Electronic Affinity",
              "unit": "eV",
              "data": [
                {
                  "ref": "DongCSR2012",
                  "unit": "eV",
                  "value": -3.7
                }
              ]
            }
          ]
        },
        {
          "material": "P4",
          "kind": "donor",
          "properties": [
            {
              "property": "E_g",
              "name": "Bulk Bandgap",
              "unit": "eV",
              "data": [
                {
                  "ref": "DongCSR2012",
                  "unit": "eV",
                  "value": 2.1
                }
              ]
            },
            {
              "property": "chi_A",
              "name": "Electronic Affinity",
              "unit": "eV",
              "data": [
                {
                  "ref": "DongCSR2012",
                  "unit": "eV",
                  "value": -3.5
                }
              ]
            }
          ]
        },
        {
          "material": "P5",
          "kind": "donor",
          "properties": [
            {
              "property": "E_g",
              "name": "Bulk Bandgap",
              "unit": "eV",
              "data": [
                {
                  "ref": "DongCSR2012",
                  "unit": "eV",
                  "value": 2.15
                }
              ]
            },
            {
              "property": "chi_A",
              "name": "Electronic Affinity",
              "unit": "eV",
              "data": [
                {
                  "ref": "DongCSR2012",
                  "unit": "eV",
                  "value": -3.5
                }
              ]
            }
          ]
        },
        {
          "material": "PDPP3T",
          "kind": "donor",
          "properties": [
            {
              "property": "E_g",
              "name": "Bulk Bandgap",
              "unit": "eV",
              "data": [
                {
                  "ref": "DongCSR2012",
                  "unit": "eV",
                  "value": 1.56
                }
              ]
            },
            {
              "property": "chi_A",
              "name": "Electronic Affinity",
              "unit": "eV",
              "data": [
                {
                  "ref": "DongCSR2012",
                  "unit": "eV",
                  "value": -3.61
                }
              ]
            }
          ]
        },
        {
          "material": "PDPP2FT",
          "kind": "donor",
          "properties": [
            {
              "property": "E_g",
              "name": "Bulk Bandgap",
              "unit": "eV",
              "data": [
                {
                  "ref": "DongCSR2012",
                  "unit": "eV",
                  "value": 1.6
                }
              ]
            },
            {
              "property": "chi_A",
              "name": "Electronic Affinity",
              "unit": "eV",
              "data": [
                {
                  "ref": "DongCSR2012",
                  "unit": "eV",
                  "value": -3.8
                }
              ]
            }
          ]
        },
        {
          "material": "PDPP3F",
          "kind": "donor",
          "properties": [
            {
              "property": "E_g",
              "name": "Bulk Bandgap",
              "unit": "eV",
              "data": [
                {
                  "ref": "DongCSR2012",
                  "unit": "eV",
                  "value": 1.7
                }
              ]
            },
            {
              "property": "chi_A",
              "name": "Electronic Affinity",
              "unit": "eV",
              "data": [
                {
                  "ref": "DongCSR2012",
                  "unit": "eV",
                  "value": -3.8
                }
              ]
            }
          ]
        },
        {
          "material": "PTB1",
          "kind": "donor",
          "properties": [
            {
              "property": "E_g",
              "name": "Bulk Bandgap",
              "unit": "eV",
              "data": [
                {
                  "ref": "DongCSR2012",
                  "unit": "eV",
                  "value": 1.7
                }
              ]
            },
            {
              "property": "chi_A",
              "name": "Electronic Affinity",
              "unit": "eV",
              "data": [
                {
                  "ref": "DongCSR2012",
                  "unit": "eV",
                  "value": -3.2
                }
              ]
            }
          ]
        },
        {
          "material": "PTB7",
          "kind": "donor",
          "properties": [
            {
              "property": "E_g",
              "name": "Bulk Bandgap",
              "unit": "eV",
              "data": [
                {
                  "ref": "DongCSR2012",
                  "unit": "eV",
                  "value": 1.78
                },
                {
                  "ref": "LiangAM2010",
                  "unit": "eV",
                  "value": 1.84
                }
              ]
            },
            {
              "property": "chi_A",
              "name": "Electronic Affinity",
              "unit": "eV",
              "data": [
                {
                  "ref": "DongCSR2012",
                  "unit": "eV",
                  "value": -3.37
                },
                {
                  "ref": "LiangAM2010",
                  "unit": "eV",
                  "value": -3.31
                }
              ]
            }
          ]
        },
        {
          "material": "PTAT",
          "kind": "donor",
          "properties": [
            {
              "property": "E_g",
              "name": "Bulk Bandgap",
              "unit": "eV",
              "data": [
                {
                  "ref": "DongCSR2012",
                  "unit": "eV",
                  "value": 1.78
                }
              ]
            },
            {
              "property": "chi_A",
              "name": "Electronic Affinity",
              "unit": "eV",
              "data": [
                {
                  "ref": "DongCSR2012",
                  "unit": "eV",
                  "value": -3.3
                }
              ]
            }
          ]
        },
        {
          "material": "PCDTTz",
          "kind": "donor",
          "properties": [
            {
              "property": "E_g",
              "name": "Bulk Bandgap",
              "unit": "eV",
              "data": [
                {
                  "ref": "DongCSR2012",
                  "unit": "eV",
                  "value": 2.07
                }
              ]
            },
            {
              "property": "chi_A",
              "name": "Electronic Affinity",
              "unit": "eV",
              "data": [
                {
                  "ref": "DongCSR2012",
                  "unit": "eV",
                  "value": -3.24
                }
              ]
            }
          ]
        },
        {
          "material": "PDTSTTz",
          "kind": "donor",
          "properties": [
            {
              "property": "E_g",
              "name": "Bulk Bandgap",
              "unit": "eV",
              "data": [
                {
                  "ref": "DongCSR2012",
                  "unit": "eV",
                  "value": 2.25
                }
              ]
            },
            {
              "property": "chi_A",
              "name": "Electronic Affinity",
              "unit": "eV",
              "data": [
                {
                  "ref": "DongCSR2012",
                  "unit": "eV",
                  "value": -2.81
                }
              ]
            }
          ]
        },
        {
          "material": "PECz-DTQx",
          "kind": "donor",
          "properties": [
            {
              "property": "E_g",
              "name": "Bulk Bandgap",
              "unit": "eV",
              "data": [
                {
                  "ref": "DongCSR2012",
                  "unit": "eV",
                  "value": 1.7
                }
              ]
            },
            {
              "property": "chi_A",
              "name": "Electronic Affinity",
              "unit": "eV",
              "data": [
                {
                  "ref": "DongCSR2012",
                  "unit": "eV",
                  "value": -3.45
                }
              ]
            }
          ]
        },
        {
          "material": "PBDT-DTNT",
          "kind": "donor",
          "properties": [
            {
              "property": "E_g",
              "name": "Bulk Bandgap",
              "unit": "eV",
              "data": [
                {
                  "ref": "DongCSR2012",
                  "unit": "eV",
                  "value": 1.93
                }
              ]
            },
            {
              "property": "chi_A",
              "name": "Electronic Affinity",
              "unit": "eV",
              "data": [
                {
                  "ref": "DongCSR2012",
                  "unit": "eV",
                  "value": -3.26
                }
              ]
            }
          ]
        }
      ]
    }
  ]
}
